Repository: eswarorsu/NiRaConChem-AI

# NIRACONCHEM AI

UAE-focused construction chemicals recommendation web app.

## MVP Goal

Recommend generic construction chemical categories based on:

- Construction type
- Construction area
- UAE location and climate exposure
- User notes
- Uploaded project documents
- RAG knowledge from product datasheets

## Project Structure

- `frontend/` - Web app interface
- `backend/` - API, Groq LLM calls, LangGraph workflow, RAG, file parsing, PDF generation
- `data/datasheets/` - Product datasheets and chemistry documents for RAG
- `data/vector_store/` - Local vector database files
- `reports/` - Generated PDF reports

File: data/datasheets/sika_products.json (part 1 of 110)
[
  {
    "manufacturer": "Sika",
    "region": "UAE",
    "product_name": "Sikagard®-62",
    "tagline": "2-PART EPOXY PROTECTIVE COATING",
    "description": "Sikagard®-62 is a two part, rigid, 100 % solids, coloured high build epoxy resin based protective coating.\nSuitable for hot and tropical climatic conditions.",
    "category_level_1": "Construction",
    "category_level_2": "Flooring and Coating",
    "category_level_3": "Industrial Coating",
    "product_url": "https://gcc.sika.com/en/construction/flooring-and-coating/industrial-coating/sikagard-62.html",
    "product_id": "sikagard-62",
    "product_image": null,
    "overview": {
      "Usage": [
        "Chemical resistant protective layer on concrete, structural cementitious mortars, epoxy cement, epoxy resin based products and steel",
        "Lining in storage tanks and silos",
        "Anti-corrosion coating on steel in food processing plants, sewage works, farms, agricultural enterprises, chemical and pharmaceutical facilities and beverage industry"
      ],
      "Advantages": [
        "Total solid",
        "Good mechanical and chemical resistance",
        "High build",
        "Impervious to liquids",
        "Easy to mix and to apply"
      ],
      "Packaging": [
        [
          "Part A",
          "3.75 kg drums"
        ],
        [
          "Part B",
          "1.25 kg drums"
        ]
      ],
      "Colour": "RAL 7032 (pebble grey), other on request"
    },
    "product_details": {
      "Composition": "Epoxy resin",
      "Shelf life": "Part A: 18 months Part B: 18 months From date of production if stored properly.",
      "Storage conditions": "The packaging must be stored properly in original, unopened and undamaged sealed packaging, in dry conditions at temperatures between +5°C and +30°C. Protected from direct sunlight.",
      "Density": [
        [
          "Part A",
          "~1.45 kg/l"
        ],
        [
          "Part B",
          "~1.02 kg/l"
        ]
      ],
      "Solid content by volume": "~100 %"
    },
    "technical_information": {
      "Shore D Hardness": [
        [
          "~80",
          "(DIN 5305)"
        ]
      ],
      "Mechanical resistance": [
        [
          "Taber Abraser",
          "CS 10/1000/1000",
          "~27 mg"
        ],
        [
          "Taber Abraser",
          "CS 17/1000/1000",
          "~70 mg"
        ]
      ],
      "Tensile adhesion strength": [
        [
          "> 1.5 N/mm2to concrete",
          "(ISO 4624)"
        ]
      ],
      "Temperature resistance": [
        [
          "Exposure",
          "Dry heat"
        ],
        [
          "Permanent",
          "+50°C"
        ],
        [
          "Max. 7 d",
          "+80°C"
        ],
        [
          "Max. 12 h",
          "+100°C"
        ]
      ],
      "Chemical resistance": "Please contact Sika Technical Service for specific information."
    },
    "application_information": {
      "Mixing ratio": "Part A : Part B = 3 : 1 (by weight)",
      "Layer thickness": "~0.2 mm per layer",
      "Ambient air temperature": "+8°C min. / +40°C max.",
      "Relative air humidity": "< 80 %",
      "Substrate temperature": "+8°C min. / +40°C max. ≥ 3°C above dew point, beware of condensation",
      "Pot Life": [
        [
          "Temperature",
          "Time"
        ],
        [
          "+10°C",
          "~30 min"
        ],
        [
          "+20°C",
          "~20 min"
        ],
        [
          "+30°C",
          "~10 min"
        ]
      ],
      "Waiting time to overcoating": [
        [
          "Temperature",
          "Min.",
          "Max.",
          "Full cure"
        ],
        [
          "+10°C",
          "~30 h",
          "~3 d",
          "~14 d"
        ],
        [
          "+20°C",
          "~10 h",
          "~2 d",
          "~10 d"
        ],
        [
          "+30°C",
          "~6 h",
          "~1 d",
          "~5 d"
        ]
      ]
    },
    "consumption": {
      "Consumption": "~0.30 kg/m 2 per layer"
    },
    "application": {
      "APPLICATION INSTRUCTIONS": "",
      "SUBSTRATE PREPARATION": [
        "The substrate must be sound and of sufficient compressive strength (minimum 25 N/mm 2 ) with a minimum pull off strength of 1.5 N/mm 2 .",
        "The substrate must be clean, dry and free of all contaminants such as dirt, oil, grease, coatings and surface treatments, etc.",
        "Concrete substrates must be prepared mechanically using abrasive blast cleaning or scarifying equipment to remove cement laitance and achieve an open textured surface.",
        "Weak concrete must be removed and surface defects such as blow holes and voids must be fully exposed.",
        "Repairs to the substrate, filling of blowholes/voids and surface levelling must be carried out using appropriate products from the Sikafloor®, Sikadur® and Sikagard® range of materials.",
        "All dust, loose and friable material must be completely removed from all surfaces before application of the product, preferably by brush or vacuum."
      ],
      "MIXING": "Prior to mixing stir part A mechanically. When all of part B has been added to part A mix continuously for 3 minutes until an uniform mixed has been achieved. Use a low speed electrical stirrer (300 - 400 rpm) to avoid air entrapment. To ensure thorough mixing, pour materials into a clean container and mix again for at least 1,0 minute to achieve a smooth consistent mix. Excessive mixing must be avoided to minimise air entrainment. During the final mixing stage, scrape down the sides and bottom of the mixing container with a straight edge trowel or spatula at least once to ensure complete mixing. Mix full units only.",
      "APPLICATION": "Prior to application, confirm substrate moisture content, relative air humidity, dew point, substrate, air and product temperatures. Apply Sikagard®-62 onto the prepared substrate evenly using a roller, brush or airless spray at the required consumption rate.",
      "CLEANING OF EQUIPMENT": "Clean all tools with Thinner C immediately after use. Hardened and/or cured material can only be removed mechanically."
    },
    "certifications": [
      "According USGBC LEED Rating Sikagard®-62 conforms to the requirements of LEED EQ Credit 4.2: Low – Emitting Materials: Paints & Coatings SCAQMD Method 304 - 91, VOC Content < 100 g/l",
      "Test report No. ALR-2402/9391, Suitability of non-metallic materials and products for use in contact with water intended for human consumption with regard to their effect on the quality of the water. The product was found to be non-toxic and comply with the BS 6920:2014 Specifications."
    ],
    "documents": [
      {
        "document_name": "Sikagard®-62",
        "document_type": "Product Data Sheet (PDS)",
        "url": "https://gcc.sika.com/dam/dms/gcc/j/sikagard_-62.pdf",
        "format": "PDF",
        "type": "product_data_sheet",
        "language": "en"
      }
    ],
    "scraped_at": "2026-08-14T14:05:57.827065+00:00"
  },
  {
    "manufacturer": "Sika",
    "region": "UAE",
    "product_name": "Sikagard®-63 N",
    "tagline": "2-PART EPOXY PROTECTIVE COATING",
    "description": "Sikagard®-63 N is a two part, rigid, total solid, coloured epoxy resin based protective coating. Suitable for use in hot and tropical climates.",
    "category_level_1": "Construction",
    "category_level_2": "Flooring and Coating",
    "category_level_3": "Industrial Coating",
    "product_url": "https://gcc.sika.com/en/construction/flooring-and-coating/industrial-coating/sikagard-63-n.html",
    "product_id": "sikagard-63-n",
    "product_image": null,
    "overview": {
      "Usage": [
        "Chemical resistant protective layer on concrete, stone, cementitious mortars and renderings, epoxy cement, epoxy resin based products and steel",
        "Lining in storage tanks and silos",
        "Anti-corrosion coating on steel in food processing plants, sewage works, farms, agricultural enterprises, chemical and pharmaceutical facilities and beverage industry"
      ],
      "Advantages": [
        "Solvent free",
        "Good mechanical and chemical resistance",
        "High build",
        "Impervious to liquids",
        "Easy to mix and to apply"
      ],
      "Packaging": [
        [
          "Part A",
          "8.70 kg container"
        ],
        [
          "Part B",
          "1.3 kg container"
        ],
        [
          "Part A + B",
          "10 kg ready to mix unit"
        ]
      ],
      "Colour": "RAL 7032 (pebble grey), other on request"
    },
    "product_details": {
      "Composition": "Epoxy resin",
      "Shelf life": "12 month from date of production",
      "Storage conditions": "The packaging must be stored properly in original, unopend and undamaged sealed packaging, in dry conditions at temperatures between +5 °C and +30 °C. Protected from direct sunlight.",
      "Density": [
        [
          "Mixed resin ~1.35 kg/l",
          "(EN ISO 2811-1)"
        ]
      ],
      "Solid content": "~100 %"
    },
    "technical_information": {
      "Tensile Adhesion Strength": [
        [
          "> 1.5 N/mm2to concrete",
          "(ISO 4624)"
        ],
        [
          "> 15 N/mm2to steel",
          "(EN 24624)"
        ],
        [
          "> 10 N/mm2to aluminium",
          "(EN 24624)"
        ]
      ],
      "Chemical Resistance": "For further information please contact Sika Technical Department.",
      "Temperature Resistance": [
        [
          "Exposure",
          "Dry heat"
        ],
        [
          "Permanent",
          "+40 °C"
        ],
        [
          "Max. 3 days",
          "+60 °C"
        ]
      ],
      "Diffusion Resistance to Water Vapour": [
        [
          "µH2O ~100 000",
          "(EN ISO 7783-1)"
        ]
      ]
    },
    "application_information": {
      "Mixing Ratio": "Part A : Part B = 83 : 17 by weight",
      "Layer Thickness": "~0.1 mm per layer",
      "Ambient Air Temperature": "+10 °C min. / +35 °C max.",
      "Relative Air Humidity": "< 80 %",
      "Substrate Temperature": [
        "+10 °C min. / +40 °C max.",
        "≥ 3 °C above dew point, beware of condensation"
      ],
      "Pot Life": [
        [
          "Temperature",
          "Time"
        ],
        [
          "+10 °C",
          "~30 min"
        ],
        [
          "+20 °C",
          "~20 min"
        ],
        [
          "+30 °C",
          "~10 min"
        ]
      ],
      "Waiting Time / Overcoating": [
        [
          "Temperature",
          "Minimum",
          "Maximum",
          "Full Cure"
        ],
        [
          "+10 °C",
          "9 h",
          "3 d",
          "14 d"
        ],
        [
          "+20 °C",
          "5 h",
          "2 d",
          "9 d"
        ],
        [
          "+30 °C",
          "4 h",
          "1 d",
          "5 d"
        ]
      ]
    },
    "consumption": {
      "Consumption": "~0.15 kg/m² per layer"
    },
    "application": {
      "APPLICATION INSTRUCTIONS": "Prior to mixing stir part A mechanically. When all of part B has been added to part A mix continuously for 3 minutes until an uniform mixed has been achieved. Use a low speed electrical stirrer (300 to 400 rpm) to avoid air entrapment. To ensure proper mixing pour material into a clean container and stir again. Apply by brush, short piled roller or airles spray.",
      "CLEANING OF EQUIPMENT": "Clean all tools with Thinner C immediately after use. Hardened and/or cured material can only be removed mechanically."
    },
    "certifications": [
      "According USGBC LEED Rating Sikagard®-63 N conforms to the requirements of LEED EQ Credit 4.2: Low – Emitting Materials: Paints & Coatings SCAQMD Method 304-91 VOC Content < 100 g/l",
      "Coating for concrete protection according the requirements of EN 1504-2/2004, DoP 0206060100300000011008, certified by FPC Notified Body and provided with CE-Marking"
    ],
    "documents": [
      {
        "document_name": "Sikagard®-63 N",
        "document_type": "Product Data Sheet (PDS)",
        "url": "https://gcc.sika.com/dam/dms/gcc/2/sikagard_-63_n.pdf",
        "format": "PDF",
        "type": "product_data_sheet",
        "language": "en"
      }
    ],
    "scraped_at": "2026-08-14T14:06:00.555565+00:00"
  },
  {
    "manufacturer": "Sika",
    "region": "UAE",
    "product_name": "SikaCor® EG Phosphat",
    "tagline": "High-Solid epoxy zinc phosphate primer",
    "description": "SikaCor® EG Phosphat is a 2-pack primer based on epoxy resin containing zinc phosphate.\nSuitable for use in hot and tropical climatic conditions.",
    "category_level_1": "Construction",
    "category_level_2": "Flooring and Coating",
    "category_level_3": "Industrial Coating",
    "product_url": "https://gcc.sika.com/en/construction/flooring-and-coating/industrial-coating/sikacor-eg-phosphat.html",
    "product_id": "sikacor-eg-phosphat",
    "product_image": null,
    "overview": {
      "Usage": "Designed as primer for steel surfaces exposed to atmospheric conditions.\nIn combination with 2-pack intermediate and top coats SikaCor® EG Phosphat is a mechanical resistant coating system for rural, urban, industry and sea atmosphere according to ‘ISO 12944-5’.\nSuitable as welding primer in 20 μm thickness. Test report on request.",
      "Advantages": [
        "Very good corrosion protection",
        "Excellent chemical, weather and colour stability",
        "Tough elastic and hard but not brittling",
        "Insensitive against shock and impact"
      ],
      "Packaging": [
        [
          "SikaCor® EG Phosphat",
          "30 kg, 15 kg and 3 kg net."
        ],
        [
          "Sika® Thinner EG",
          "25 L, 10 L and 3 L"
        ],
        [
          "SikaCor® Cleaner",
          "160 L and 25 L"
        ]
      ],
      "Colour": [
        "Sand yellow approximately RAL 1002.",
        "Red brown approximately RAL 8012.",
        "Zinc grey approximately RAL 7005."
      ]
    },
    "product_details": {
      "Shelf life": "3 years from date of manufacture.",
      "Storage conditions": "In originally sealed containers in a cool and dry environment.",
      "Density": "~1.6 kg/l",
      "Solid content": [
        "~62 % by volume",
        "~80 % by weight"
      ]
    },
    "technical_information": {
      "Chemical Resistance": [
        "Combined with 2-pack epoxy intermediate coats and 2-pack PUR top coats:",
        "Weathering, water, sewage, seawater, smoke gas, de-icing salts, acid and lye vapours, oils, grease and short term exposure to fuels and solvents."
      ],
      "Temperature Resistance": "Dry heat up to +100 °C, short term up to +150 °C. In case of higher temperatures please consult Sika Technical Department."
    },
    "application_information": {
      "Mixing Ratio": [
        [
          "",
          "Components A : B"
        ]
      ],
      "Thinner": [
        "Sika® Thinner EG",
        "If necessary maximum 5 % Sika® Thinner EG may be added to adapt the viscosity.",
        "In case of using SikaCor® EG Phosphat as weldable shop coating add approximately 20 % by weight Sika® Thinner EG."
      ],
      "Product Temperature": "+5 °C min. / +35 °C max.",
      "Relative Air Humidity": "Maximum 85 %, except the surface temperature is significantly higher than the dew point temperature, it shall be at least 3 °C above dew point.",
      "Surface Temperature": "+5 °C min. / +35 °C max.",
      "Pot Life": [
        [
          "+10 °C",
          "~12 h"
        ],
        [
          "+20 °C",
          "~8 h"
        ],
        [
          "+30 °C",
          "~5 h"
        ]
      ],
      "Drying Stage 6": [
        [
          "",
          "Dry film thickness 80 μm"
        ],
        [
          "+5 °C",
          "10 h"
        ],
        [
          "+10 °C",
          "7 h"
        ],
        [
          "+20 °C",
          "3.5 h"
        ],
        [
          "+40 °C",
          "25 min"
        ],
        [
          "+80 °C",
          "15 min"
        ]
      ],
      "Waiting Time / Overcoating": "Minimum waiting time until drying stage 6 is achieved to maximum 1 year. In case of longer waiting times please contact Sika Technical Department. Make sure that all contamination is removed before overcoating with topcoats (see below: surface preparation).",
      "Drying time": "Final drying time Depending on film thickness and temperature full hardness is achieved after 1 - 2 weeks. Tests of the completed coating system should only be carried out after final curing."
    },
    "consumption": {
      "Consumption": [
        [
          "Dry film thickness",
          "20 μm",
          "80 μm"
        ],
        [
          "Wet film thickness",
          "30 μm",
          "130 μm"
        ],
        [
          "Consumption",
          "~0.050 kg/m2",
          "~0.205 kg/m2"
        ],
        [
          "VOC",
          "~10.3 g/m2",
          "~41.3 g/m2"
        ]
      ]
    },
    "application": {
      "SURFACE PREPARATION": [
        "Steel: Blast cleaning to Sa 2 ½ according to ISO 12944, part 4. Free from dirt, oil and grease.",
        "For contaminated and weathered surfaces we recommend to clean with SikaCor® Wash."
      ],
      "MIXING": "Stir component A very thoroughly using an electric mixer (start slowly, then increase up to approximately 300 rpm). Add component B carefully and mix both components very thoroughly (including sides and bottom of the container). Mix for at least 3 minutes until a homogeneous mixture is achieved. Fill mixed material into clean container and mix again shortly as described above.",
      "APPLICATION": [
        "Nozzle size 1.5 - 2.5 mm",
        "Pressure 3 - 5 bar",
        "Oil and water trap is compulsory"
      ],
      "CLEANING OF EQUIPMENT": "SikaCor® Cleaner"
    },
    "certifications": [
      "Approved according to German standard ‘TL/TP-KOR-Stahlbauten’, page 87."
    ],
    "documents": [
      {
        "document_name": "SikaCor® EG Phosphat",
        "document_type": "Product Data Sheet (PDS)",
        "url": "https://gcc.sika.com/dam/dms/gcc/3/sikacor_eg_phosphat.pdf",
        "format": "PDF",
        "type": "product_data_sheet",
        "language": "en"
      }
    ],
    "scraped_at": "2026-08-14T14:06:02.510690+00:00"
  },
  {
    "manufacturer": "Sika",
    "region": "UAE",
    "product_name": "SikaCor® EG-5",
    "tagline": "2-pack AY-PUR top coat",
    "description": "SikaCor® EG-5 is a 2-pack acrylic polyurethane top coat.\nSuitable for use in hot and tropical climatic conditions.",
    "category_level_1": "Construction",
    "category_level_2": "Flooring and Coating",
    "category_level_3": "Industrial Coating",
    "product_url": "https://gcc.sika.com/en/construction/flooring-and-coating/industrial-coating/sikacor-eg-5.html",
    "product_id": "sikacor-eg-5",
    "product_image": null,
    "overview": {
      "Usage": "In combination with 2-pack primer and intermediate coats of the SikaCor® and Sika® Permacor® product range for heavy duty corrosion protection of steel structures.\nAlso suitable for submerged steel.",
      "Advantages": [
        "Very good corrosion protection properties",
        "Excellent chemical, weather and colour stability",
        "Tough elastic and hard but not brittle",
        "Largely insensitive against shock and impact"
      ],
      "Packaging": [
        [
          "SikaCor® EG-5",
          "30 kg and 10 kg net."
        ]
      ],
      "Colour": "RAL and NCS colour shades"
    },
    "product_details": {
      "Shelf life": "2 years from date of manufacture",
      "Storage conditions": "In originally sealed containers in a cool and dry environment.",
      "Density": "~1.3 kg/l",
      "Solid content": [
        "~61 % by volume",
        "~74 % by weight"
      ]
    },
    "technical_information": {
      "Chemical Resistance": "Weather, water, sewage, seawater, smoke, de-icing salts, acid and lye vapours, oils, grease and short term exposure to fuels and solvents.",
      "Temperature Resistance": "Dry heat up to +150 °C, short term up to +180 °C Damp heat up to approximately +50 °C In case of higher temperatures please consult Sika."
    },
    "application_information": {
      "Mixing Ratio": [
        [
          "",
          "Components A : B"
        ]
      ],
      "Thinner": "Sika® Thinner EG If necessary maximum 5 % Sika® Thinner EG may be added to adapt the viscosity.",
      "Product Temperature": "+5 °C min. / +35 °C max.",
      "Relative Air Humidity": [
        "Maximum 85 %, except the surface temperature is significantly higher than the dew point temperature, it shall be at least 3 °C above dew point.",
        "The surface must be dry and free from ice."
      ],
      "Surface Temperature": [
        "Minimum +5 °C",
        "0 °C by adding SikaCor® PUR Accelerator"
      ],
      "Pot Life": [
        [
          "+10 °C",
          "~7 h",
          "~5 h *"
        ],
        [
          "+20 °C",
          "~5 h",
          "~3 h *"
        ],
        [
          "+30 °C",
          "~4 h",
          "~2 h *"
        ]
      ],
      "Drying Stage 6": [
        [
          "",
          "Dry film thickness 80 μm"
        ],
        [
          "+5 °C",
          "21 h"
        ],
        [
          "+10 °C",
          "18 h"
        ],
        [
          "+20 °C",
          "14 h"
        ],
        [
          "+40 °C",
          "3 h"
        ],
        [
          "+80 °C",
          "45 min"
        ]
      ],
      "Waiting Time / Overcoating": "Minimum waiting time until drying stage 6 is achieved to unlimited maximum time. Prior to further applications possible contamination must be removed (see page 3 surface preparation).",
      "Drying time": "Final drying time Depending on film thickness and temperature full hardness is achieved after 1 to 2 weeks. Tests of the completed coating system should only be carried out after final curing."
    },
    "consumption": {
      "Consumption": [
        [
          "Dry film thickness",
          "60 μm",
          "80 μm"
        ],
        [
          "Wet film thickness",
          "100 μm",
          "130 μm"
        ],
        [
          "Consumption",
          "~0.130 kg/m²",
          "~0.170 kg/m²"
        ],
        [
          "VOC",
          "~33.2 g/m²",
          "~44.3 g/m²"
        ]
      ]
    },
    "application": {
      "SURFACE PREPARATION": "Steel: Blast cleaning to Sa 2 ½ according to ISO 12944, part 4. Free from dirt, oil and grease. Galvanized steel, stainless steel and aluminium: Free from dirt, oil, grease and corrosion products. In case of permanent immersion and condensation the surfaces must be slightly sweep blasted with non-ferrous abrasives. Contaminated surfaces for example galvanized or primed areas we recommend to clean with SikaCor® Wash.",
      "MIXING": "Stir component A very thoroughly using an electric mixer (start slowly, then increase up to approximately 300 rpm). Add component B carefully and mix both components very thoroughly (including sides and bottom of the container). Mix for at least 3 minutes until a homogeneous mixture is achieved. Fill mixed material into clean container and mix again shortly as described above.",
      "APPLICATION": [
        "Nozzle size 1.5 - 2.5 mm",
        "Pressure 3 - 5 bar",
        "Oil and water trap is compulsory"
      ],
      "CLEANING OF EQUIPMENT": [
        "SikaCor® Cleaner",
        "Spraying equipment must be rinsed with Sika® Thinner EG before using SikaCor® EG-5."
      ]
    },
    "certifications": [
      "Approved according to German standard ‘TL/TP-KOR-Stahlbauten’, page 87 and page 94.",
      "In combination with SikaCor® PUR Accelerator, SikaCor® EG-5 is approved according to German standard ‘TL/TP-KOR-Stahlbauten’, page 97."
    ],
    "documents": [
      {
        "document_name": "SikaCor® EG-5",
        "document_type": "Product Data Sheet (PDS)",
        "url": "https://gcc.sika.com/dam/dms/gcc/a/sikacor_eg-5.pdf",
        "format": "PDF",
        "type": "product_data_sheet",
        "language": "en"
      }
    ],
    "scraped_at": "2026-08-14T14:06:05.121247+00:00"
  },
  {
    "manufacturer": "Sika",
    "region": "UAE",
    "product_name": "SikaCor® Zinc R",
    "tagline": "Low-solvent Epoxy zinc-rich primer for steel",
    "description": "2-pack, highly pigmented zinc-rich primer of low solvent content, based on epoxy resin.\nSuitable for use in hot and tropical climatic conditions.",
    "category_level_1": "Construction",
    "category_level_2": "Flooring and Coating",
    "category_level_3": "Industrial Coating",
    "product_url": "https://gcc.sika.com/en/construction/flooring-and-coating/industrial-coating/sikacor-zinc-r.html",
    "product_id": "sikacor-zinc-r",
    "product_image": null,
    "overview": {
      "Usage": "Robust corrosion protection primer for steel offering a wide range of applications.\nMainly for bridges, pipe lines, containers, industrial and harbour installations, sewage treatment plants and large machinery; submerged or non-submerged in industrial or marine environments.\nParticularly suited for workshop application as heavy duty transportable coating.\nIn a dry film thickness of 20 μm SikaCor® Zinc R can also be employed as welding primer. Test report is available upon request.",
      "Advantages": [
        "Excellent corrosion protection",
        "Mechanically extraordinary resistant",
        "Extremely high water and condensation water resistance",
        "Fast drying and curing characteristics"
      ],
      "Packaging": [
        [
          "SikaCor® Zinc R",
          "26 kg, 15 kg and 7 kg net."
        ]
      ],
      "Colour": [
        "Zinc grey",
        "Tinted red"
      ]
    },
    "product_details": {
      "Shelf life": "Minimum 1 year from date of production",
      "Storage conditions": "In original sealed containers in a cool and dry environment.",
      "Density": "~2.8 kg/l",
      "Solid content": [
        "~67 % by volume",
        "~89 % by weight"
      ]
    },
    "technical_information": {
      "Chemical Resistance": "The fully cured material is resistant to weathering, water and mechanical wear.",
      "Temperature Resistance": "Dry heat up to approximately +150 °C, short term up to maximum +180 °C. Damp heat up to approximately +50 °C."
    },
    "application_information": {
      "Mixing Ratio": [
        [
          "",
          "Components A : B"
        ]
      ],
      "Thinner": "Sika® Thinner K If necessary maximum 3 % Sika® Thinner K may be added to adapt the viscosity. In case of using as weldable shop primer add ~12 % b.w. Sika® Thinner K.",
      "Product Temperature": "+5 °C min. / + 35 °C max.",
      "Relative Air Humidity": "Maximum 85 %, except the surface temperature is significantly higher than the dew point temperature, it shall be at least 3 °C above dew point.",
      "Surface Temperature": "+5 °C min. / +35° C max.",
      "Pot Life": [
        [
          "+10 °C",
          "~12 h"
        ],
        [
          "+20 °C",
          "~8 h"
        ],
        [
          "+30 °C",
          "~5 h"
        ]
      ],
      "Drying Stage 6": [
        [
          "",
          "DFT 20 μm",
          "DFT80 μm"
        ],
        [
          "+5 °C",
          "1 h",
          "3 h"
        ],
        [
          "+10 °C",
          "1 h",
          "2.5 h"
        ],
        [
          "+20 °C",
          "45 min",
          "2 h"
        ],
        [
          "+40 °C",
          "30 min",
          "1.5 h"
        ],
        [
          "+80 °C",
          "20 min",
          "45 min"
        ]
      ],
      "Waiting Time / Overcoating": "Between SikaCor® Zinc R, SikaCor® EG-1 and SikaCor® EG-1 VHS: Minimum waiting time until drying stage 6 is achieved to maximum 4 years. In case of longer waiting time please contact Sika Technical Department. Between SikaCor® Zinc R and other top coats: Minimum until drying stage 6 is achieved to maximum depending on top coat. In case of intermediate storage possible contamination must be removed before further coats may be applied.",
      "Drying time": [
        "Final drying time",
        "Depending on film thickness and temperature full hardness is achieved after 1 - 2 days. If used as primer for a coating system with top coats the final drying time depend on them and the full hardness is usually achieved after 1 - 2 weeks, depending on film thickness and ambient temperature. Tests of the completed system should only be carried out after final drying."
      ]
    },
    "consumption": {
      "Consumption": [
        [
          "Dry film thickness",
          "60 μm",
          "80 μm*"
        ],
        [
          "Wet film thickness",
          "90 μm",
          "120 μm"
        ],
        [
          "Consumption",
          "~0.250 kg/m2",
          "~0.335 kg/m2"
        ],
        [
          "VOC",
          "~27.6 g/m2",
          "~36.8 g/m2"
        ]
      ]
    },
    "application": {
      "SURFACE PREPARATION": [
        "Steel:",
        "Blast-cleaning to Sa 2 ½ according to ISO 12944, part 4.",
        "Free from dirt, oil and grease."
      ],
      "MIXING": "Stir component A very thoroughly using an electric mixer (start slowly, then increase up to approximately 300 rpm). Add component B carefully and mix both components very thoroughly (including sides and bottom of the container). Mix for at least 3 minutes until a homogeneous mixture is achieved. Fill mixed material into clean container and mix again shortly as described above.",
      "APPLICATION": [
        "Nozzle size 1.7 - 2.5 mm",
        "Pressure 3 - 4 bar",
        "Oil and water trap is compulsory"
      ],
      "CLEANING OF EQUIPMENT": "SikaCor® Cleaner"
    },
    "certifications": [
      "Approved according to German standard ‘TL/TP-KOR-Stahlbauten’, page 87."
    ],
    "documents": [
      {
        "document_name": "SikaCor® Zinc R",
        "document_type": "Product Data Sheet (PDS)",
        "url": "https://gcc.sika.com/dam/dms/gcc/n/sikacor_zinc_r.pdf",
        "format": "PDF",
        "type": "product_data_sheet",
        "language": "en"
      }
    ],
    "scraped_at": "2026-08-14T14:06:07.354750+00:00"
  },
  {
    "manufacturer": "Sika",
    "region": "UAE",
    "product_name": "Sika® Permacor®-2330",
    "tagline": "2-pack AY-PUR top coat",
    "description": "Sika® Permacor®-2330 is a 2-pack acrylic polyurethane top coat.\nSuitable for use in hot and tropical climatic conditions.",
    "category_level_1": "Construction",
    "category_level_2": "Flooring and Coating",
    "category_level_3": "Industrial Coating",
    "product_url": "https://gcc.sika.com/en/construction/flooring-and-coating/industrial-coating/sika-permacor-2330.html",
    "product_id": "sika-permacor-2330",
    "product_image": null,
    "overview": {
      "Usage": "Sika® Permacor®-2330 is used as mechanical resistant topcoat for atmospherically exposed steel surfaces - also for condensation - particularly for machinery, paper mills, engines, rollercoasters and commercial vehicles.\nIn combination with 2-pack primers and intermediate coats of the SikaCor® and Sika® Permacor® range Sika® Permacor®-2330 offers a mechanical resistant coating system for long-life corrosion protection with high weather resistance up to corrosivity category C5-I respectively C5-M, ‘high’, according ISO 12944-5.",
      "Advantages": [
        "Very high weather resistance and gloss- and colour retention",
        "Applicable also at low temperatures down to 0 °C"
      ],
      "Packaging": [
        [
          "Sika® Permacor®-2330",
          "28.75 kg and 11.5 kg net."
        ]
      ],
      "Colour": "RAL- and NCS-colour shades, glossy Others upon request."
    },
    "product_details": {
      "Shelf life": "2 years",
      "Storage conditions": "In originally sealed containers in a cool and dry environment.",
      "Density": "~1.3 kg/l",
      "Solid content": "~56 % by volume ~69 % by weight"
    },
    "technical_information": {
      "Chemical Resistance": "Weathering, water, sewage, seawater, smoke, de-icing salts, acid and lye vapours, oils, grease and short term exposure to fuels and solvents.",
      "Temperature Resistance": "Dry heat up to approximately +120 °C, short term up to +150 °C Damp heat up to approximately +50 °C"
    },
    "application_information": {
      "Mixing Ratio": [
        [
          "",
          "Components A : B"
        ]
      ],
      "Thinner": [
        "Sika® Thinner P",
        "If necessary maximum 5 % Sika® Thinner P may be added to adapt the viscosity."
      ],
      "Product Temperature": "Min. +5 °C",
      "Relative Air Humidity": "Maximum 85 %, except the surface temperature is significantly higher than the dew point temperature, it shall be at least 3 K above dew point. The surface must be dry and free from ice.",
      "Surface Temperature": "Min. 0 °C / Max. 40 °C",
      "Pot Life": [
        [
          "At +10 °C",
          "~8 h"
        ],
        [
          "At +20 °C",
          "~6 h"
        ],
        [
          "At +30 °C",
          "~3 h"
        ]
      ],
      "Drying Stage 6": [
        [
          "",
          "Dry film thickness 80 μm"
        ],
        [
          "0 °C after",
          "48 h"
        ],
        [
          "+5 °C after",
          "24 h"
        ],
        [
          "+10 °C after",
          "18 h"
        ],
        [
          "+15 °C after",
          "10 h"
        ],
        [
          "+20 °C after",
          "8 h"
        ],
        [
          "+25 °C after",
          "6 h"
        ],
        [
          "+30 °C after",
          "4 h"
        ]
      ],
      "Drying time": [
        "Final drying time",
        "The full hardness is achieved within approximately 7 days at +20 °C. Tests of the completed coating system should only be carried out after final curing."
      ]
    },
    "consumption": {
      "Consumption": [
        [
          "Dry film thickness",
          "50 μm",
          "80 μm"
        ],
        [
          "Wet film thickness",
          "90 μm",
          "145 μm"
        ],
        [
          "Consumption",
          "~0.115 kg/m2",
          "~0.185 kg/m2"
        ],
        [
          "VOC",
          "~36.0 g/m2",
          "~57.6 g/m2"
        ]
      ]
    },
    "application": {
      "SURFACE PREPARATION": [
        "Steel:",
        "Blast cleaning to Sa 2 ½ according to ISO 12944, part 4.",
        "Free from dirt, oil and grease.",
        "Hot dip galvanized steel, stainless steel and aluminium:",
        "Free from dirt, oil, grease and corrosion products.",
        "In case of exposure to permanent condensation the surfaces must be slightly sweep blasted with a ferrite-free blasting abrasive.",
        "For contaminated surfaces for example galvanized or primed areas we recommend to clean with SikaCor® Wash."
      ],
      "MIXING": "Stir component A very thoroughly using an electric mixer (start slowly, then increase up to approximately 300 rpm). Add component B carefully and mix both components very thoroughly (including sides and bottom of the container). Mix for at least 3 minutes until a homogeneous mixture is achieved. Fill mixed material into clean container and mix again shortly as described above. During mixing and handling of the materials always wear protective goggles, suitable gloves and other protective clothings.",
      "APPLICATION": [
        "Pressure minimum 150 bar",
        "Nozzle size 0.38 - 0.53 mm (0.015 - 0.021 inch)",
        "Spraying angle 40° - 80°"
      ],
      "CLEANING OF EQUIPMENT": "Sika® Thinner P"
    },
    "certifications": [
      "Approved according to German standard ‘TL/TP-KOR-Stahlbauten’, page 87 and page 97.",
      "Tested according to NORSOK Standard M-501, rev. 6, system no. 1."
    ],
    "documents": [
      {
        "document_name": "Sika® Permacor®-2330",
        "document_type": "Product Data Sheet (PDS)",
        "url": "https://gcc.sika.com/dam/dms/gcc/a/sika_permacor_-2330.pdf",
        "format": "PDF",
        "type": "product_data_sheet",
        "language": "en"
      }
    ],
    "scraped_at": "2026-08-14T14:06:09.441315+00:00"
  },
  {
    "manufacturer": "Sika",
    "region": "UAE",
    "product_name": "Sika® Permacor®-2230 VHS",
    "tagline": "High solid 2-pack-Acrylic-Polyurethane topcoat",
    "description": "Sika® Permacor®-2230 VHS is a 2-pack Acrylic-Polyurethane topcoat, with extremely low solvent content and with very good optical and mechanical properties.\nLow solvent content according to Protective Coatings Directive of German Paint Industry Association (VdL-RL 04).\nSuitable for use in hot and tropical climatic conditions.",
    "category_level_1": "Construction",
    "category_level_2": "Flooring and Coating",
    "category_level_3": "Industrial Coating",
    "product_url": "https://gcc.sika.com/en/construction/flooring-and-coating/industrial-coating/sika-permacor-2230vhs.html",
    "product_id": "sika-permacor-2230vhs",
    "product_image": null,
    "overview": {
      "Usage": "Sika® Permacor®-2230 VHS is used as mechanically resistant top coat for atmospheric exposed steel surfaces for example bridges, pipelines, industrial and harbour installations, tanks, wind power stations as well as sewage treatment plants and steel structures in common.\nTogether in combination with 2-pack primers and intermediate coats of SikaCor® and Sika® Permacor® results in mechanically resistant coating systems for long life corrosion protection with extremely high weather resistance up to corrosivity category C5-M high, according to ISO 12944-2.",
      "Advantages": [
        "Excellent weather resistance due to high gloss and colour retention",
        "Fast curing characteristics, short recoating time",
        "Economical due to high volume solids",
        "VOC-value of approximately 250 g/l"
      ],
      "Packaging": [
        [
          "Sika® Permacor®-2230 VHS",
          "25 kg and 10 kg"
        ],
        [
          "Sika® Thinner P",
          "25 L and 5 L"
        ]
      ],
      "Colour": "RAL, NCS, others on request."
    },
    "product_details": {
      "Shelf life": "2 years",
      "Storage conditions": "In originally sealed containers in a cool and dry environment.",
      "Density": "~1.4 kg/l",
      "Solid content": "~70 % by volume ~82 % by weight"
    },
    "technical_information": {
      "Chemical Resistance": "Water, sea water, sewage,diluted inorganic acids and lyes, salt, detergents, grease, oil and for short term contact to solvents and gasoline.",
      "Temperature Resistance": "Dry heat up to approximately +120 °C, short term up to + 150 °C Damp heat up to approximately +50 °C"
    },
    "application_information": {
      "Mixing Ratio": [
        [
          "",
          "Components A : B"
        ]
      ],
      "Thinner": "Sika® Thinner P If necessary max. 5 % Sika® Thinner P may be added to adapt the viscosity.",
      "Product Temperature": "Min. + 5 °C",
      "Relative Air Humidity": "Max. 85 %, except the surface temperature is significantly higher than the dew point temperature, it shall be at least 3 °C above dew point.",
      "Surface Temperature": "Min. + 5 °C 0 °C when accelerated with SikaCor® PUR Accelerator.",
      "Pot Life": [
        [
          "At +10 °C",
          "~4 h"
        ],
        [
          "At +20 °C",
          "~2 h"
        ],
        [
          "At +30 °C",
          "~1 h"
        ]
      ],
      "Drying Stage 6": [
        [
          "",
          "Dry film thickness ~80 μm"
        ],
        [
          "+5 °C after",
          "~20 h"
        ],
        [
          "+15 °C after",
          "~10 h"
        ],
        [
          "+20 °C after",
